Repository: Hankjun/gauss-control

# Gauss Control

Primary website: https://www.gauss-control.net/

GitHub Pages publishes the `main` branch root with HTTPS enforced.
The static files contain English, Chinese and Spanish editions and 22 product videos.

## Staged search indexing

Corporate and directory pages are indexable. Product details, process details,
knowledge drafts, news placeholders and design notes stay `noindex, follow`
until their content is reviewed. Only indexable canonical URLs appear in sitemap.xml.
The secondary Sites publication stays noindex and uses the primary domain in canonical tags.

After updating website files, reapply and validate the policy:

    python3 scripts/apply_seo_policy.py . --mode primary

Keep CNAME and relative internal URLs when publishing from GitHub Pages.
The contact form currently prepares an email draft; it is not an online submission service.

File: zh/knowledge/library/heat-treatment-defects/index.html
热处理常见缺陷与对策：从现象追溯到气氛与温度 | Gauss Control
跳至正文菜单 ☰工艺产品应用知识中心关于我们咨询专家 ↗English中文Español
热处理知识库 / 质量体系与标准
质量体系与标准
热处理常见缺陷与对策：从现象追溯到气氛与温度
一句话答案热处理缺陷大多能追溯到温度、气氛、时间、淬火和装炉五类原因。本文以表格形式汇总常见缺陷的现象、可能原因和对策：例如表面硬度不足多与脱碳或碳势偏低有关；网状碳化物多因碳势过高或扩散不足；层深波动常源于碳势或温度失控；变形开裂则与装炉、淬火烈度和材料有关。

排查顺序：温度 → 气氛 → 时间 → 淬火 → 装炉 → 材料
表面硬度低、软点：常见于脱碳、碳势低、淬火不足
网状碳化物、残奥过多：碳势过高或扩散不足
层深波动：碳势/温度控制不稳
内氧化：气氛中氧化性组分、Cr/Mn/Si 选择性氧化
常见缺陷对照表

缺陷	典型现象	可能原因	对策	

氧化	表面氧化皮、发蓝发黑	炉体漏气、气氛氧化性高、出口火帘失效	检查密封、气氛流量与露点	

脱碳	表面硬度低、疲劳寿命下降	碳势低于材料含碳量	匹配碳势，检查探头与载气	

表面硬度不足	硬度低于下限	脱碳、碳势偏低、淬火冷速不够、回火温度高	校验碳势、检查淬火介质与温度	

软点	局部硬度低	装炉过密、淬火介质搅拌不足、零件表面污物	优化装炉、改善搅拌和清洗	

层深不足 / 过深	有效硬化层超差	温度偏差、碳势偏差、时间不当	TUS/SAT、碳势校验、扩散模拟	

层深批次波动	各炉结果不一致	碳势控制不稳、载气 CO 波动、开门恢复时间不同	稳定载气、在线扩散计算	

网状碳化物	表层沿晶界碳化物	碳势过高、扩散不足、冷却慢	降低强渗碳势、延长扩散	

残余奥氏体过多	硬度偏低、尺寸不稳	表面碳/氮过高、淬火温度过高	降低碳势/氨量、冷处理	

内氧化（晶界氧化）	表层黑色组织	气氛中 H₂O、CO₂ 使 Cr、Mn、Si 选择性氧化	控制气氛氧化性，必要时低压渗碳	

炭黑	零件和炉内积炭	碳势超过饱和、富化气过多	控制碳势上限，定期烧炭	

淬火变形	尺寸、形位超差	装炉方式、淬火烈度、零件结构、残余应力	优化装炉和淬火参数，预先去应力	

淬火开裂	裂纹	冷速过快、尖角、过热、材料缺陷	选择合适介质、改进设计、控制温度	

排查顺序建议

温度：TUS、SAT 和炉温记录是否正常；

气氛：碳势/氮势曲线、校验记录、探头状态、载气成分；

时间：各段时间是否按工艺执行，开门恢复是否异常；

淬火：介质温度、搅拌、转移时间、介质老化；

装炉：装载量、间距、零件摆放；

材料：成分、原始组织、表面状态。

预防胜于检验

建立关键参数的连续监控和报警；

用数据趋势发现探头老化、发生器漂移等早期问题；

新零件、新工艺上线前做 FMEA 和试样验证；

质量问题形成案例库，定期复盘。

常见问题
怎么判断是脱碳还是淬火不足导致硬度低？
做金相：脱碳表层有铁素体或含碳量降低的组织；淬火不足则表现为非马氏体组织（如屈氏体），表层碳含量正常。
内氧化可以完全避免吗？
在含 H₂O、CO₂ 的吸热式气氛中很难完全避免，但可以通过控制气氛氧化性、选择合适材料降低深度；低压真空渗碳可以基本消除。
缺陷零件能返工吗？
部分可以，例如脱碳可复碳，硬度不足可重新淬火。但返工会增加变形和成本，需按客户要求评审批准。
延伸阅读
氧化与脱碳：成因、危害与防止方法
影响碳势控制精度的三大因素：炉温、氧探头与 CO 稳定性
强渗—扩散渗碳工艺：原理、分段设计与层深估算
碳氮共渗：原理、工艺参数与控制要点
化合物层（白亮层）与扩散层：组织、性能与控制方法

本文目录
常见缺陷对照表
排查顺序建议
预防胜于检验
常见问题
延伸阅读

气氛 · 智能 · 控制
以精密工程，创造更优材料所需的条件。

探索
工艺产品应用知识中心关于我们
支持
服务与支持技术资料库产品视频公司新闻联系我们
与我们联系
info@gauss-control.cn ↗+86 510 8561 5693太运路 2 号
中国江苏无锡

© 2026 Gauss Control。保留所有权利。中文 · 重构调研与内容说明 ↗
